Repository: jedyeiser/featurescripts

File: xSection/materialData.csv
Category,Name,Density [kg/m^3],Poisson's Ratio,Young's Modulus [GPa],Q11 [GPa],Q22 [GPa],Q12 [GPa],Q66 [GPa],Q16 [GPa],Q26 [GPa],CTE_x [1/K],CTE_y [1/K],Available dimensions
Fiberglass,Chomarat: DIAGONAP DTF 20.72.3.06,2080.26,0.474953,33.2961,35.9784,11.8905,5.64742,6.48763,0,0,5.76246e-06,5.19483e-06,{w:1270; t:0.69}
Fiberglass,Chomarat: DIAGONAP DT 17.60.3.06,1962.9,0.48339,29.7517,32.0415,9.79917,4.73682,5.37105,0,0,6.17712e-06,5.29818e-06,{w:1270; t:0.65}
Fiberglass,Chomarat: DIAGONAP DTF 17.38.3.06,1820.66,0.537813,21.6456,24.2199,8.90015,4.78661,5.25048,0,0,6.84866e-06,5.67044e-06,{w:1270; t:0.60}
Fiberglass,Chomarat: DIAGONAP DTF 14VC.38.3.06,1848.58,0.640854,28.1122,33.8414,13.9501,8.93999,9.63323,0,0,4.56144e-06,-2.64737e-06,{w:1270; t:0.69}
Fiberglass,Chomarat: DIAGONAP DX FT 13.04,1647.53,0.657747,7.2631,11.5137,9.82504,6.46239,6.79491,0,0,7.52063e-06,7.10885e-06,{w:1270; t:0.65}
Carbon Fiber,Chomarat: RUBAN CARBONE 9284,1501.58,0.264369,119.286,119.663,5.39503,1.42628,2.35457,0,0,-4.20203e-06,-4.73549e-06,{w:1270; t:0.60}
Fiberglass,Chomarat: RUBAN 7018 F,1789.13,0.290177,33.1231,33.582,5.44994,1.58145,2.03039,0,0,6.87599e-06,4.77405e-06,{w:1270; t:0.49}
Fiberglass,Chomarat: RUBAN 2016,1926.33,0.282144,39.44,39.9739,6.70634,1.89215,2.50555,0,0,6.18787e-06,4.87982e-06,{w:1270; t:0.3}
Fiberglass,Chomarat: ROVINAP 42 F2.08,1907.28,0.162634,32.1297,32.4288,11.3101,1.83941,2.41512,0,0,6.22472e-06,5.5809e-06,{w:60; t:0.16}
Fiberglass,Chomarat: ROVINAP 24 F.08,1845.39,0.13434,26.774,27.003,12.6922,1.70507,2.21412,0,0,6.37864e-06,5.91322e-06,{w:100; t:0.2}; {w:117; t:0.2}; {w:124; t:0.2}; {w:130; t:0.2}; {w:140; t:0.2}; 
Fiberglass,Chomarat: ROVINAP 60.08,1820.43,0.18437,30.1574,30.4607,8.92155,1.64486,2.10858,0,0,6.76464e-06,5.57945e-06,{w:55; t:0.2}
Fiberglass,Chomarat: G-TAPE 6073FT,1994,0.145342,35.7291,36.0223,13.8806,2.01744,2.67364,0,0,6.07503e-06,5.51113e-06,{w:1270; t:0.4}
Fiberglass,Chomarat: G-PLY TL360/330 T3/V30,1958.7,0.536794,24.9016,28.0561,10.9478,5.8767,6.50738,0,0,6.16609e-06,5.45397e-06,{w:1270; t:0.29}
Carbon Fiber,Chomarat: C-PLY SP TBX270 C3.4 12K HS,1517.89,0.863233,9.58452,37.6181,37.6181,32.4741,33.4919,0.467549,0.467549,-4.26607e-06,-4.26607e-06,{w:1270; t:0.59}
Carbon Fiber,Chomarat: C-TAPE U150P 12K x 43mm,1502.12,0.263973,119.776,120.163,5.56062,1.46785,2.40089,0,0,-4.14707e-06,-2.67966e-06,{w:1270; t:0.08}
Carbon Fiber,Chomarat: C-TAPE U1160P 12K x 30mm,1549.12,0.170829,118.911,119.183,9.32831,1.59355,2.57453,0,0,-4.215e-06,-1.03641e-07,{w:1270; t:0.5}
Carbon Fiber,Chomarat: DIAGOTEX D988C,1535.44,0.858038,11.3052,38.2542,36.6042,31.4078,32.4196,0,0,-2.66657e-06,-5.53837e-06,{w:43; t:0.16}
Carbon Fiber,Chomarat: TER2A Tape U90C58L P 12K F,1478.89,0.175652,85.5727,85.8575,9.22923,1.62114,2.32696,0,0,-2.28593e-06,2.95915e-06,{w:30; t:0.16}
Binding Mat,Chomarat: Volumat: 300T/300,1994,0.08,0.007591294766,0.00764019,0.00764019,0.000611215,0.00351449,0,0,2.5e-05,2.5e-05,{w:60; t:0.16}
Fiberglass,HongTex: E-LT-400,1962.31,0.137512,33.9057,34.1753,14.2545,1.96017,2.59681,0,0,6.08181e-06,5.60324e-06,{w:1270; t:0.3}
Fiberglass,HongTex: E-LT-540,1963.43,0.124285,32.4509,32.6948,15.7882,1.96224,2.59958,0,0,6.06284e-06,5.67848e-06,
Fiberglass,HongTex: E-LT-600,1963.03,0.131541,33.2941,33.5521,14.9115,1.96148,2.59857,0,0,6.07369e-06,5.63686e-06,{w:55; t:0.4}; {w:1250; t:0.4}
Fiberglass,HongTex: E-LT-660,1965.72,0.138333,34.1038,34.3759,14.2153,1.96644,2.60522,0,0,6.08098e-06,5.59349e-06,{w:1270.0; t:0.27}
Fiberglass,HongTex: E-LT-750,1971.58,0.148325,35.2437,35.537,13.33,1.97716,2.61961,0,0,6.08927e-06,5.52613e-06,{w:1295.4; t:0.37};{w:279.4; t:0.37}
Fiberglass,HongTex: E-LT-830,1971.4,0.156243,35.8975,36.2063,12.6524,1.97684,2.61918,0,0,6.09728e-06,5.47974e-06,{w:1219.2; t:0.41};{w:220.2; t:0.41};{w:317.5; t:0.41};{w:330.2; t:0.41}
Fiberglass,HongTex: E-LT-980,1974.75,0.139458,34.5198,34.7963,14.2188,1.98292,2.62734,0,0,6.07762e-06,5.57385e-06,{w:1219.2; t:0.45};{w:1295.4; t:0.45};{w:317.5; t:0.45};{w:330.2; t:0.45}
Fiberglass,HongTex: E-LT-660-10C,1961.21,0.138543,35.3157,35.5882,14.1986,1.96712,2.61232,0,0,5.6222e-06,5.58831e-06,{w:1270.0; t:0.5};{w:322.6; t:0.5};{w:323.8; t:0.5};{w:340.4};{w:349.2; t:0.5};{w:355.6; t:0.5}
Fiberglass/Carbon,HongTex: EC-DBL-635,1879.69,0.50147,42.3788,44.8904,9.98787,5.00862,5.70046,0,0,1.69247e-06,6.52528e-06,{w:323.8; t:0.56};{w:355.6; t:0.56}
Fiberglass/Carbon,HongTex: EC-DBL-800-30M,1917.75,0.501137,36.4845,39.03,10.1359,5.07948,5.75246,0,0,2.93277e-06,6.30707e-06,{w:1270.0; t:0.66}
Fiberglass,HongTex: E-DBL-670-30M,1947.33,0.308631,36.4247,37.1045,7.13716,2.20275,2.82221,0,0,6.17192e-06,4.92546e-06,{w:1270.0; t:0.57};{w:323.8; t:0.57};{w:342.9; t:0.57}
Fiberglass,HongTex: E-DBL-680-30M,1979.12,0.523094,26.6313,29.5927,10.8226,5.66125,6.30456,0,0,6.16215e-06,5.38021e-06,{w:1270.0; t:0.49}
Fiberglass,HongTex: E-DBL-800-30M,1973.46,0.525263,26.4853,29.4696,10.8165,5.68153,6.32184,0,0,6.16486e-06,5.39365e-06,{w:1270.0; t:0.65}
Fiberglass,HongTex: E-DBL-950-30M,1976.89,0.562239,23.1944,26.93,11.8173,6.64415,7.28714,0,0,6.15111e-06,5.49073e-06,{w:317.5; t:0.22};{w:1270; t:0.22}
Fiberglass,HongTex: E-DBL-1150-30M,1979.85,0.496023,29.505,32.0184,10.2155,5.0671,5.7124,0,0,6.17063e-06,5.29597e-06,{w:1270; t:0.47}
Fiberglass,HongTex: 9 oz. Uni,2290.53,0.28,42.24,45.8333,45.8333,12.8333,16.5,0,0,6e-06,2.5e-05,{w:381; t:0.55};{w:323.8; t:0.55};{w:342.9};{w:381.0; t:0.55}; {w:1270; t:0.55}
Fiberglass,HongTex: 13 oz. Uni,1974.61,0.282038,41.4198,41.979,7.02982,1.98268,2.62701,0,0,6.16896e-06,4.72721e-06,{w:1270; t:0.66}
Fiberglass,HongTex: 17 oz. Uni,2955.9,0.28,42.24,45.8333,45.8333,12.8333,16.5,0,0,6e-06,2.5e-05,{w:1270; t:0.79}
Fiberglass,HongTex: K2-20,1965.74,0.138202,34.0914,34.3632,14.229,1.96648,2.60528,0,0,6.08081e-06,5.59422e-06,{w:1270.0; t:0.2}
Fiberglass,HongTex: K2-22,1968.75,0.148174,35.1332,35.4254,13.3087,1.972,2.61268,0,0,6.09054e-06,5.53138e-06,{w:1270.0; t:0.29};{w:40.0; t:0.29};{w:50.0; t:0.29}
Flax,BComp: AMPLITEX 5057-6,1340,0.342,35.34,35.8822,4.63525,1.58526,1.80288,0,0,8.73387e-06,7.07802e-06,{w:1270; t:0.37}
Carbon/Flax,BComp: Amplitex 115gsm-C 125gsm-F - 52mm,1450,0.33,48.2633,54.1615,54.1615,17.8733,18.1441,0,0,2e-06,2e-06,{w:1270.0; t:0.45};{w:317.5; t:0.45}
Carbon Fiber,A&P Technology: BIMAX 374,1520,0.863305,9.68789,38.0358,38.0358,32.8365,33.8656,0,0,-4.27013e-06,-4.27013e-06,{w:323.8; t:0.5};{w:355.6; t:0.5}
Carbon Fiber,A&P Technology: UNI-4.0-SM,1520,0.264,132.24,132.655,5.94883,1.57049,2.59965,0,0,-4.21767e-06,-5.20653e-06,{w:125; t:0.17};{w:310; t:0.17};{w:950.0; t:0.17}
Carbon Fiber,HongTex: TWILL-3K,1520,0.0226616,69.2661,69.3017,69.3017,1.57049,2.59965,0,0,-4.27013e-06,-4.27013e-06,{w:60; t:0.25}
Precure laminate,Hexcel: Polyspeed GC-EV 530B,1642.36,0.233663,60.7039,61.0643,6.60071,1.54234,2.08434,0,0,-3.2561e-07,2.99935e-06,{w:1270; t:0.38}
Precure laminate,Hexcel: Polyspeed GC-EV 750B,1790.19,0.240759,72.1505,72.5993,7.74245,1.86406,2.64825,0,0,-3.83349e-07,3.14158e-06,{w:150; t:0.14}
Precure laminate,Hexcel: Polyspeed GC-EV BB566,1750.1,0.601446,11.5511,17.2801,15.8376,9.52543,10.0086,0,0,3.77346e-06,2.95351e-06,{w:1270; t:0.22}
Precure laminate,Hexcel: Polyspeed HMGC-EV 606B,1740.29,0.244875,44.7716,45.1637,6.53847,1.60111,2.09259,0,0,2.88119e-06,4.34501e-06,{t:0.35}
Precure laminate,Hexcel: Polyspeed NR-C/Flax EV 405B,1438.13,0.230669,63.4894,63.8242,6.29195,1.45136,1.91548,0,0,-8.17811e-07,3.10296e-06,{t:0.55}
Precure laminate,Hexcel: G-EV 696R,1994,0.15,0.03159837079,0.0323257,0.0323257,0.00484885,0.0137384,0,0,2e-05,2e-05,{t:0.55}
Fleece,Nico Fiber,1980,0.33,3.44738,3.86868,3.86868,1.27666,1.29601,0,0,2.5e-05,2.5e-05,{t:0.42}
Binding Mat,Owens Corning: GLASS MAT M723 450gsm,1994,0.282,6.7488,7.33186,7.33186,2.06758,2.63214,0,0,5.41722e-06,5.41722e-06,{t:0.5}
Binding Mat,Owens Corning: GLASS MAT M723 600gsm,1994,0.282,6.7488,7.33186,7.33186,2.06758,2.63214,0,0,5.41722e-06,5.41722e-06,{t:0.5; w:1200.0}
Braid,Glass - Braid,1980,0.33,0.009652660206,0.0108323,0.0108323,0.00357466,0.00362882,0,0,2e-05,2e-05,{w:1270; t:0.2}
Braid,Glass - Rovings in braid,1980,0.33,0.04067906801,0.0456504,0.0456504,0.0150646,0.0152929,0,0,2e-05,2e-05,
Fleece,XuRui: G50 Fleece Veil,1577,0.33,3.44738,3.86868,3.86868,1.27666,1.29601,0,0,2.5e-05,2.5e-05,
Fleece,XuRui:G100 Fleece Veil,1577,0.33,3.44738,3.86868,3.86868,1.27666,1.29601,0,0,2.5e-05,2.5e-05,
Core - Wood,Ash,680,0.33,12.31,13.8144,13.8144,4.55875,4.62782,0,0,4e-06,3.5e-05,
Core - Wood,Aspen,450,0.33,9.75,10.9415,10.9415,3.61071,3.66541,0,0,4e-06,3.5e-05,{w:1000; t:0.15}
Core - Wood,Paulownia,280,0.33,5.6,6.28437,6.28437,2.07384,2.10526,0,0,4e-06,3.5e-05,{w:1270; t:0.3}
Core - Wood,Hard Maple,705,0.33,12.62,14.1623,14.1623,4.67355,4.74436,0,0,4e-06,3.5e-05,
Core - Wood,Soft Maple,550,0.33,11.3,12.681,12.681,4.18472,4.24812,0,0,4e-06,3.5e-05,{t:10.0; w:320.0; l:1600.0};{t:100.0; w:240.0; l:1700.0};{t:100.0; w:240.0; l:1900.0};{t:100.0; w:260.0; l:2100.0};{t:100.0; w:270.0; l:2300.0};{t:100.0; w:280.0; l:1250.0};{t:100.0; w:280.0; l:1350.0};{t:100.0; w:280.0; l:1400.0};{t:100.0; w:280.0; l:1450.0};{t:100.0; w:280.0; l:1500.0};{t:100.0; w:280.0; l:1550.0};{t:100.0; w:280.0; l:1600.0};{t:100.0; w:280.0; l:1650.0};{t:100.0; w:280.0; l:1700.0};{t:100.0; w:280.0; l:1750.0};{t:100.0; w:280.0; l:1800.0};{t:100.0; w:280.0; l:1850.0};{t:100.0; w:280.0; l:1900.0};{t:100.0; w:280.0; l:2100.0};{t:100.0; w:280.0; l:2300.0};{t:100.0; w:290.0; l:1250.0};{t:100.0; w:300.0; l:1350.0};{t:100.0; w:300.0; l:1400.0};{t:100.0; w:300.0; l:1450.0};{t:100.0; w:300.0; l:1500.0};{t:100.0; w:300.0; l:1550.0};{t:100.0; w:300.0; l:1600.0};{t:100.0; w:300.0; l:1650.0};{t:100.0; w:300.0; l:1700.0};{t:100.0; w:300.0; l:1750.0};{t:100.0; w:320.0; l:1350.0};{t:100.0; w:320.0; l:1450.0};{t:100.0; w:320.0; l:1500.0};{t:100.0; w:320.0; l:1550.0};{t:100.0; w:320.0; l:1600.0};{t:100.0; w:320.0; l:1650.0};{t:100.0; w:320.0; l:1700.0};{t:100.0; w:320.0; l:1750.0};{t:100.0; w:320.0; l:1800.0};{t:100.0; w:320.0; l:1850.0};{t:100.0; w:320.0; l:1900.0};{t:100.0; w:330.0; l:1550.0};{t:100.0; w:340.0; l:1500.0};{t:100.0; w:340.0; l:1600.0};{t:100.0; w:340.0; l:1650.0};{t:100.0; w:340.0; l:1700.0};{t:100.0; w:340.0; l:1750.0};{t:100.0; w:340.0; l:1800.0};{t:100.0; w:340.0; l:1850.0};{t:100.0; w:340.0; l:1900.0};{t:100.0; w:360.0; l:1900.0};{t:11.0; w:320.0; l:1600.0};{t:11.5; w:360.0; l:1700.0};{t:12.0; w:320.0; l:1750.0};{t:12.0; w:360.0; l:1750.0};{t:12.5; w:340.0; l:1800.0};{t:140.0; w:340.0; l:2000.0};{t:600.0; w:110.0; l:1050.0};{t:600.0; w:110.0; l:1150.0};{t:600.0; w:110.0; l:1250.0};{t:600.0; w:110.0; l:1350.0};{t:600.0; w:115.0; l:1100.0};{t:600.0; w:115.0; l:1200.0};{t:600.0; w:115.0; l:1300.0};{t:600.0; w:115.0; l:1400.0};{t:600.0; w:115.0; l:1500.0};{t:600.0; w:115.0; l:1600.0};{t:600.0; w:120.0; l:1250.0};{t:600.0; w:120.0; l:1350.0};{t:600.0; w:120.0; l:1450.0};{t:600.0; w:120.0; l:1550.0};{t:600.0; w:120.0; l:1650.0};{t:600.0; w:130.0; l:1460.0};{t:600.0; w:130.0; l:1500.0};{t:600.0; w:130.0; l:1560.0};{t:600.0; w:130.0; l:1600.0};{t:600.0; w:130.0; l:1660.0};{t:600.0; w:130.0; l:1700.0};{t:600.0; w:130.0; l:1760.0};{t:600.0; w:130.0; l:1800.0};{t:7.0; w:240.0; l:1650.0};{t:7.0; w:240.0; l:1900.0};{t:7.0; w:260.0; l:1050.0};{t:7.0; w:280.0; l:1150.0};{t:7.5; w:280.0; l:1100.0};{t:7.5; w:290.0; l:1250.0};{t:7.5; w:300.0; l:1350.0};{t:7.5; w:300.0; l:1400.0};{t:7.5; w:310.0; l:1450.0};{t:7.5; w:320.0; l:1500.0};{t:7.5; w:330.0; l:1550.0};{t:7.5; w:340.0; l:1600.0};{t:8.0; w:260.0; l:1150.0};{t:8.0; w:260.0; l:950.0};{t:8.0; w:280.0; l:1300.0};{t:8.0; w:320.0; l:1450.0};{t:8.0; w:320.0; l:1500.0};{t:8.0; w:330.0; l:1550.0};{t:8.0; w:340.0; l:1600.0};{t:8.0; w:340.0; l:1650.0};{t:8.5; w:280.0; l:1500.0};{t:8.5; w:340.0; l:1600.0};{t:8.5; w:340.0; l:1650.0};{t:9.0; w:340.0; l:1600.0};{t:9.0; w:340.0; l:1650.0};{t:9.0; w:340.0; l:1700.0};{t:9.5; w:260.0; l:1250.0};{t:9.5; w:280.0; l:1350.0};{t:9.5; w:340.0; l:1550.0}
Core - Wood,European Beech,710,0.33,14.31,16.0588,16.0588,5.29941,5.3797,0,0,4e-06,3.5e-05,
Core - Wood,Birch,740,0.33,13.86,15.5538,15.5538,5.13276,5.21053,0,0,4e-06,3.5e-05,
Core - Wood,Bamboo,1150,0.33,12.6,14.1398,14.1398,4.66614,4.73684,0,0,4e-06,3.5e-05,
Core - Wood,Fir,415,0.33,10.24,11.4914,11.4914,3.79217,3.84962,0,0,4e-06,3.5e-05,
Core - Wood,Poplar - Light,370,0.33,7.59,8.51756,8.51756,2.8108,2.85338,0,0,4e-06,3.5e-05,
Core - Wood,Poplar,412.5,0.33,9.245,10.3748,10.3748,3.42369,3.47556,0,0,4e-06,3.5e-05,
Core - Wood,Poplar - Dense,455,0.33,10.9,12.2321,12.2321,4.03658,4.09774,0,0,4e-06,3.5e-05,
Core - Composite,WBK # N21 - Offset Stringer (1x): Pal/Map,421.88,0.33,6.89476,7.73736,7.73736,2.55333,2.59202,0,0,4e-06,3.5e-05,
Core - Composite,WBK # N12 - Offset Stringer (2x): Asp/Map,604.4,0.33,13.44478,15.0878,15.0878,4.97899,5.05443,0,0,4e-06,3.5e-05,
Core - Composite,WBK # N3 - Solid: Asp Veneer,570.3,0.33,9.30792,10.4454,10.4454,3.44699,3.49922,0,0,4e-06,3.5e-05,
Core - Composite,WBK # N5 - Alternating: Fir/Asp,531.63,0.33,11.54872,12.9601,12.9601,4.27682,4.34162,0,0,4e-06,3.5e-05,
Core - Composite,WBK # N8 - Double Barrel: Fir/Asp,532.78,0.33,11.54872,12.9601,12.9601,4.27682,4.34162,0,0,4e-06,3.5e-05,
Core - Composite,WBK # N2 - Solid: Asp,498.79,0.33,9.30792,10.4454,10.4454,3.44699,3.49922,0,0,4e-06,3.5e-05,
Core - Composite,WBK # N4 - Solid: Pal,321,0.33,5.03317,5.64827,5.64827,1.86393,1.89217,0,0,4e-06,3.5e-05,
Core - Composite,WBK # N13 - Offset Stringers (1x): Asp/Map,546.51,0.33,10.85924,12.1863,12.1863,4.02149,4.08242,0,0,4e-06,3.5e-05,
Core - Composite,WBK # N14 - Alternating Asp/Pal,416.39,0.33,11.54872,12.9601,12.9601,4.27682,4.34162,0,0,4e-06,3.5e-05,
Core - Foam,Isosport: IsoCore 150,150,0.33,0.185,0.207609,0.207609,0.0685108,0.0695489,0,0,7e-05,7e-05,
Core - Foam,Isosport: IsoCore 250,250,0.33,0.3,0.336663,0.336663,0.111099,0.112782,0,0,7e-05,7e-05,
Core - Foam,Armacell: Struct GRX 100,100,0.33,0.12,0.134665,0.134665,0.0444395,0.0451128,0,0,7e-05,7e-05,
Core - Foam,Armacell: Struct GRX 115,115,0.33,0.14,0.157109,0.157109,0.051846,0.0526316,0,0,7e-05,7e-05,
Core - Foam,Armacell: Struct GRX 150,150,0.33,0.185,0.207609,0.207609,0.0685108,0.0695489,0,0,7e-05,7e-05,
Core - Foam,Armacell: Struct GRX 250,250,0.33,0.3,0.336663,0.336663,0.111099,0.112782,0,0,7e-05,7e-05,
Steel,CDW: Steel Edge,8050,0.29,207,226.007,226.007,65.5421,80.2326,0,0,1.15e-05,1.15e-05,
Steel,Freidrich: Steel Edge,8050,0.29,207,226.007,226.007,65.5421,80.2326,0,0,1.15e-05,1.15e-05,
Titanal,AMAG: Titanal,2810,0.33,71.7,80.4623,80.4623,26.5526,26.9549,0,0,2.36e-05,2.36e-05,
Sintered base material,Crown: DS 4001,935,0.46,0.9,1.14155,1.14155,0.525114,0.308219,0,0,0.00015,0.00015,
Extruded base material,Crown: F7501,935,0.46,0.7,0.887874,0.887874,0.408422,0.239726,0,0,0.00015,0.00015,
Sintered base material,CPS: P-Tex 4504,935,0.46,0.9,1.14155,1.14155,0.525114,0.308219,0,0,0.00015,0.00015,{t:0.5; w:211.0};{t:0.5; w:230.0};{t:0.5; w:250.0};{t:0.5; w:260.0};{t:0.5; w:290.0};{t:0.6; w:211.0};{t:0.6; w:230.0};{t:0.6; w:240.0}
Sintered base material,CPS: P-Tex 3000,935,0.46,0.9,1.14155,1.14155,0.525114,0.308219,0,0,0.00015,0.00015,{t:1.1; w:320.0};{t:1.1; w:340.0};{t:1.1; w:370.0};{t:1.1; w:380.0};{t:1.2; w:170.0};{t:1.2; w:320.0};{t:1.2; w:330.0};{t:1.2; w:335.0};{t:1.2; w:340.0};{t:1.2; w:355.0};{t:1.3; w:240.0};{t:1.3; w:260.0};{t:1.3; w:280.0};{t:1.3; w:290.0};{t:1.3; w:300.0};{t:1.3; w:320.0};{t:1.3; w:330.0};{t:1.3; w:340.0};{t:1.3; w:380.0};{t:1.7; w:260.0};{t:1.7; w:280.0};{t:1.7; w:290.0};{t:1.7; w:300.0};{t:1.7; w:320.0};{t:1.7; w:330.0};{t:1.7; w:340.0};{t:1.7; w:360.0};{t:2.0; w:340.0}
Sintered base material,CPS: P-Tex 2100,935,0.46,0.9,1.14155,1.14155,0.525114,0.308219,0,0,0.00015,0.00015,{t:1.0; w:310.0};{t:1.2; w:250.0};{t:1.2; w:320.0};{t:1.2; w:330.0};{t:1.2; w:340.0};{t:1.3; w:240.0};{t:1.3; w:250.0};{t:1.3; w:280.0};{t:1.3; w:316.0};{t:1.3; w:331.0};{t:1.3; w:346.0};{t:1.3; w:376.0};{t:1.6; w:250.0};{t:1.7; w:280.0}
Sintered base material,CPS: P-Tex 2000,935,0.46,0.9,1.14155,1.14155,0.525114,0.308219,0,0,0.00015,0.00015,{t:1.1; w:135.0};{t:1.1; w:150.0};{t:1.3; w:115.0};{t:1.3; w:125.0};{t:1.3; w:130.0};{t:1.3; w:135.0};{t:1.3; w:140.0};{t:1.3; w:145.0};{t:1.3; w:150.0};{t:1.3; w:160.0};{t:1.3; w:165.0};{t:1.3; w:300.0};{t:1.3; w:320.0};{t:1.3; w:95.0};{t:1.7; w:130.0};{t:1.7; w:135.0};{t:1.7; w:140.0};{t:1.7; w:150.0};{t:1.7; w:155.0};{t:1.7; w:160.0};{t:1.7; w:165.0};{t:1.7; w:175.0}
Extruded base material,CPS: P-Tex 1100,935,0.46,0.7,0.887874,0.887874,0.408422,0.239726,0,0,0.00015,0.00015,{t:1.3; w:115.0};{t:1.3; w:125.0};{t:1.3; w:130.0};{t:1.3; w:135.0};{t:1.3; w:140.0};{t:1.3; w:145.0};{t:1.3; w:150.0};{t:1.3; w:160.0};{t:1.3; w:165.0};{t:1.3; w:300.0};{t:1.3; w:320.0};{t:1.3; w:95.0}
Extruded base material,CPS: P-Tex 900,935,0.46,0.7,0.887874,0.887874,0.408422,0.239726,0,0,0.00015,0.00015,{t:1.1; w:135.0};{t:1.1; w:150.0};{t:1.3; w:115.0};{t:1.3; w:125.0};{t:1.3; w:130.0};{t:1.3; w:135.0};{t:1.3; w:140.0};{t:1.3; w:145.0};{t:1.3; w:150.0};{t:1.3; w:160.0};{t:1.3; w:165.0};{t:1.3; w:300.0};{t:1.3; w:320.0};{t:1.3; w:95.0};{t:1.5; w:130.0};{t:1.5; w:135.0};{t:1.6; w:125.0};{t:1.6; w:135.0};{t:1.7; w:130.0};{t:1.7; w:135.0};{t:1.7; w:140.0};{t:1.7; w:150.0};{t:1.7; w:155.0};{t:1.7; w:160.0};{t:1.7; w:165.0};{t:1.7; w:175.0}
Top Material,Watom: Duraclear 117,1070,0.48,0.1,0.129938,0.129938,0.0623701,0.0337838,0,0,0.00016,0.00016,{t:1.1; w:135.0};{t:1.2; w:350.0};{t:1.3; w:115.0};{t:1.3; w:125.0};{t:1.3; w:130.0};{t:1.3; w:135.0};{t:1.3; w:140.0};{t:1.3; w:145.0};{t:1.3; w:150.0};{t:1.3; w:155.0};{t:1.3; w:160.0};{t:1.3; w:165.0};{t:1.3; w:280.0};{t:1.3; w:300.0};{t:1.3; w:320.0};{t:1.3; w:340.0};{t:1.3; w:95.0};{t:1.5; w:150.0};{t:1.5; w:155.0};{t:1.7; w:130.0};{t:1.7; w:135.0};{t:1.7; w:140.0};{t:1.7; w:150.0};{t:1.7; w:155.0};{t:1.7; w:160.0};{t:1.7; w:165.0};{t:1.7; w:280.0};{t:1.7; w:300.0}
Top Material,Watom: Duraclear 111,1070,0.48,0.1,0.129938,0.129938,0.0623701,0.0337838,0,0,0.00016,0.00016,{t:1.3; w:115.0};{t:1.3; w:125.0};{t:1.3; w:130.0};{t:1.3; w:135.0};{t:1.3; w:140.0};{t:1.3; w:145.0};{t:1.3; w:150.0};{t:1.3; w:160.0};{t:1.3; w:165.0};{t:1.3; w:300.0};{t:1.3; w:320.0};{t:1.3; w:95.0}
Top Material,Watom: 210,1070,0.48,0.1,0.129938,0.129938,0.0623701,0.0337838,0,0,0.00016,0.00016,{t:1.3; w:115.0};{t:1.3; w:125.0};{t:1.3; w:130.0};{t:1.3; w:135.0};{t:1.3; w:140.0};{t:1.3; w:145.0};{t:1.3; w:150.0};{t:1.3; w:160.0};{t:1.3; w:165.0};{t:1.3; w:300.0};{t:1.3; w:320.0};{t:1.3; w:95.0}
Top Material,Watom: 211,1070,0.48,0.1,0.129938,0.129938,0.0623701,0.0337838,0,0,0.00016,0.00016,{t:0.5; w:320.0};{t:0.5; w:340.0};{t:0.5; w:350.0}
Sintered base material,Isosport: IS 4800,935,0.46,0.9,1.14155,1.14155,0.525114,0.308219,0,0,0.00015,0.00015,{t:0.5; w:320.0};{t:0.5; w:485.0};{t:0.5; w:515.0};{t:0.5; w:570.0};{t:0.6; w:570.0}
TPU,Isosport: TPU IE 3200 SM 2EV 031,1370,0.47,0.3,0.38506,0.38506,0.180978,0.102041,0,0,0.00012,0.00012,{t:0.6; w:320.0};{t:0.6; w:340.0};{t:0.6; w:515.0};{t:0.6; w:570.0};{t:0.7; w:570.0}
Top Material,Isosport: ICP 5275,1070,0.38,1.2,1.40252,1.40252,0.532959,0.434783,0,0,9e-05,9e-05,{t:0.5; w:320.0};{t:0.5; w:340.0};{t:0.5; w:345.0};{t:0.5; w:515.0};{t:0.5; w:570.0};{t:0.6; w:320.0};{t:0.6; w:340.0};{t:0.6; w:375.0};{t:0.6; w:515.0};{t:0.6; w:570.0}
Top Material,Isosport: ICP 5278,1070,0.38,1.2,1.40252,1.40252,0.532959,0.434783,0,0,9e-05,9e-05,
Plastic,CPS: TP455,750,0.4,0.75,0.892857,0.892857,0.357143,0.267857,0,0,0.00015,0.00015,{t:0.6; w:325.0};{t:1.2; w:380.0}
Rubber,Semperit: Haberkorn Rubber,1070,0.499,0.003,0.00399468,0.00399468,0.00199334,0.00100067,0,0,0.0002,0.0002,{t:0.5; w:320.0};{t:0.5; w:330.0};{t:0.5; w:340.0};{t:0.5; w:360.0};{t:0.5; w:375.0};{t:0.5; w:485.0};{t:0.5; w:515.0};{t:0.5; w:580.0};{t:0.6; w:320.0};{t:0.6; w:340.0};{t:0.6; w:360.0};{t:0.6; w:375.0};{t:0.6; w:515.0};{t:0.6; w:570.0}
Urethane,Argotec: Urethane,1070,0.45,0.03,0.0376176,0.0376176,0.0169279,0.0103448,0,0,0.00015,0.00015,{t:0.5; w:320.0};{t:0.6; w:570.0}
Sidewall,CPS: ABS/TPU Sidewall,1070,0.38,2.3,2.68817,2.68817,1.02151,0.833333,0,0,9e-05,9e-05,
Sidewall,IMS Plast: CPAN 125 GT2 ABS,1070,0.38,2.3,2.68817,2.68817,1.02151,0.833333,0,0,9e-05,9e-05,
Sidewall,Crown: DS2000 UHMWPE,935,0.46,0.9,1.14155,1.14155,0.525114,0.308219,0,0,0.00015,0.00015,
PU Foam,BASF: Modipur injection foam,600,0.33,0.02034,0.0228257,0.0228257,0.00753249,0.00764662,0,0,7e-05,7e-05,{t:10.5; w:7.0; l:1450.0};{t:10.5; w:7.0; l:1480.0};{t:10.5; w:7.0; l:1500.0};{t:10.5; w:7.0; l:1550.0};{t:10.5; w:7.0; l:1620.0};{t:10.5; w:7.0; l:1650.0};{t:11.5; w:14.0; l:1500.0};{t:11.5; w:8.0; l:1650.0};{t:12.0; w:5.0; l:1400.0};{t:12.0; w:5.0; l:1455.0};{t:12.0; w:5.0; l:1500.0};{t:12.0; w:5.0; l:1530.0};{t:12.0; w:5.0; l:1575.0};{t:12.0; w:5.0; l:1600.0};{t:12.0; w:7.0; l:1550.0};{t:12.0; w:7.0; l:1600.0};{t:12.0; w:7.0; l:1620.0};{t:12.0; w:7.0; l:850.0};{t:12.0; w:7.0; l:900.0};{t:14.0; w:5.0; l:1540.0};{t:14.0; w:5.0; l:1650.0};{t:14.0; w:7.0; l:1650.0};{t:14.0; w:7.0; l:850.0};{t:14.0; w:7.0; l:900.0};{t:9.2; w:7.0; l:1350.0};{t:9.2; w:7.0; l:1450.0};{t:9.2; w:7.0; l:1500.0};{t:9.2; w:7.0; l:1550.0};{t:9.2; w:7.0; l:1600.0}
Precure laminate,Hexcell: G-R80 Laminate,1980,0.33,40.67907,45.6504,45.6504,15.0646,15.2929,0,0,8e-06,8e-06,{t:2.0};{t:2.5; w:350.0; l:1300.0};{t:4.0; w:350.0; l:1200.0};{t:4.0; w:350.0; l:1250.0};{t:4.0; w:350.0; l:1350.0};{t:4.0; w:350.0; l:1400.0};{t:4.0; w:350.0; l:1550.0};{t:4.0; w:350.0; l:1600.0};{t:5.0; w:350.0; l:1150.0};{t:5.0; w:350.0; l:1200.0};{t:5.0; w:350.0; l:1250.0};{t:5.0; w:350.0; l:1300.0};{t:5.0; w:350.0; l:1350.0};{t:5.0; w:350.0; l:1400.0};{t:5.0; w:350.0; l:1450.0};{t:5.0; w:350.0; l:1500.0};{t:5.0; w:350.0; l:1550.0};{t:5.0; w:350.0; l:1600.0};{t:5.0; w:350.0; l:1650.0};{t:5.0; w:350.0; l:1700.0};{t:5.0; w:350.0; l:1750.0};{t:5.0; w:350.0; l:950.0};{t:7.0; w:280.0; l:1300.0};{t:7.0; w:280.0; l:1400.0};{t:7.0; w:280.0; l:1500.0};{t:7.0; w:280.0; l:1600.0};{t:7.0; w:280.0; l:1650.0};{t:9.5; w:300.0; l:1650.0}
Precure laminate,Hexcell: G-EV R68,1980,0.33,40.67907,45.6504,45.6504,15.0646,15.2929,0,0,8e-06,8e-06,{t:0.5; w:260.0; l:1700.0};{t:2.5; w:250.0; l:1300.0};{t:3.0; w:260.0; l:1000.0};{t:5.0; w:250.0; l:1000.0};{t:5.0; w:250.0; l:1050.0};{t:5.0; w:250.0; l:1100.0};{t:5.0; w:250.0; l:1120.0};{t:5.0; w:250.0; l:1150.0};{t:5.0; w:250.0; l:1200.0};{t:5.0; w:250.0; l:1250.0};{t:5.0; w:250.0; l:1300.0};{t:5.0; w:250.0; l:1350.0};{t:5.0; w:250.0; l:1400.0};{t:5.0; w:250.0; l:1450.0};{t:5.0; w:250.0; l:1500.0};{t:5.0; w:250.0; l:1550.0};{t:5.0; w:250.0; l:1600.0};{t:5.0; w:250.0; l:1650.0};{t:5.0; w:250.0; l:1700.0};{t:5.0; w:250.0; l:1750.0};{t:5.0; w:250.0; l:1800.0};{t:7.0; w:250.0; l:1050.0};{t:7.0; w:250.0; l:1100.0};{t:7.0; w:250.0; l:1150.0};{t:7.0; w:250.0; l:1200.0};{t:7.0; w:250.0; l:1300.0};{t:7.0; w:250.0; l:1320.0};{t:7.0; w:250.0; l:1360.0};{t:7.0; w:250.0; l:1400.0};{t:7.0; w:250.0; l:1450.0};{t:7.0; w:250.0; l:1500.0};{t:7.0; w:250.0; l:1550.0};{t:7.0; w:250.0; l:1600.0};{t:7.0; w:250.0; l:1650.0};{t:7.0; w:250.0; l:1700.0};{t:7.0; w:250.0; l:950.0};{t:8.5; w:250.0; l:1120.0};{t:8.5; w:250.0; l:1150.0};{t:8.5; w:250.0; l:1200.0};{t:8.5; w:250.0; l:1250.0};{t:8.5; w:250.0; l:1270.0};{t:9.0; w:250.0; l:1300.0}
Precure laminate,Hexcell: G-EV 765R,1980,0.33,40.67907,45.6504,45.6504,15.0646,15.2929,0,0,8e-06,8e-06,
Precure laminate,Hexcell: G-EV R82,1980,0.33,40.67907,45.6504,45.6504,15.0646,15.2929,0,0,8e-06,8e-06,{t:1.0; w:1220.0; l:100.0};{t:1.0; w:60.0; l:100.0}
Steel,CDW: Kaltbandstahl C75S,8050,0.29,207,226.007,226.007,65.5421,80.2326,0,0,1.15e-05,1.15e-05,{t:0.7; w:1000.0}
3D Print,3D Printed ABS,970,0.38,2.3,2.68817,2.68817,1.02151,0.833333,0,0,9e-05,9e-05,{t:0.6; w:1200.0}
3D Print,3D Printed PP,900,0.44,1.6,1.98413,1.98413,0.873016,0.555556,0,0,0.00015,0.00015,{t:0.8; w:1200.0}
3D Print,3D Printed TPU,970,0.47,0.15,0.19253,0.19253,0.090489,0.0510204,0,0,0.00012,0.00012,{t:0.2; w:23.5};{t:0.2; w:47.0}
Carbon Fiber,Carbon Conversions: re-Evo MCF-SB 200gsm,1368.4,0.33,21.21841,23.8115,23.8115,7.85779,7.97685,0,0,1e-05,1e-05,
Wood,BComp: BCore 300 XL,300,0.33,6.2,6.95769,6.95769,2.29604,2.33083,0,0,4e-06,3.5e-05,
Plastic - Weighted,Ecomass: 4703ZC71 - TPU/SS - 3.0g/cc,3000,0.44,0.107,0.132688,0.132688,0.0583829,0.0371528,0,0,1.71e-05,1.71e-05,
Plastic - Weighted,Ecomass: 4703ZC76 - TPU/SS - 3.4g/cc,3400,0.43,0.125,0.153355,0.153355,0.0659428,0.0437063,0,0,1.7e-05,1.7e-05,
Plastic - Weighted,Ecomass: 4703ZC87 - TPU/SS - 4.5g/cc,4500,0.4,0.197,0.234524,0.234524,0.0938095,0.0703571,0,0,1.7e-05,1.7e-05,{t:12.0; w:122.0; l:200.0};{t:12.0; w:122.0; l:307.0};{t:14.0; w:140.0; l:1800.0};{t:14.0; w:140.0; l:1900.0};{t:14.0; w:143.0; l:1900.0};{t:14.0; w:158.0; l:1900.0};{t:15.0; w:140.0; l:1900.0};{w:120.0; l:1276.0};{w:140.0; l:2.0}
PU Material,Freudenberg: Enkamat 7210,10,0.33,1e-06,1.12221e-06,1.12221e-06,3.70329e-07,3.7594e-07,0,0,8e-05,8e-05,
Plastic,Desmovit: DP R 3918,1290,0.37,1.25,1.44827,1.44827,0.535859,0.456204,0,0,7e-06,0.000131,
Plastic,Geba: TPU 3918,1290,0.37,1.25,1.44827,1.44827,0.535859,0.456204,0,0,7e-06,0.000131,
Plastic,Geba: TPU 3919,1300,0.37,1.15,1.33241,1.33241,0.49299,0.419708,0,0,1.03e-05,0.000114,{w:1000};{w:1020}
Sidewall,Socrep: TPU 511/519,1200,0.499,0.005,0.0066578,0.0066578,0.00332224,0.00166778,0,0,0.00018,0.00018,
Carbon Fiber,ITOCHU: HS40 F22 12K 800 tex Carbon Roving,1577,0.3,140,140.8,9.051,2.715,5,0,0,-1e-06,2.5e-05,
Carbon Fiber,ITOCHU: HS40 E13 6K 400 tex Carbon Roving,1577,0.3,140,140.8,9.051,2.715,5,0,0,-1e-06,2.5e-05,
Injection,BASF: E1160D50 TPU,1120,0.48,0.12,0.155925,0.155925,0.0748441,0.0405405,0,0,0.000155,0.000155,{t:2.0; w:350.0; l:1700.0};{t:5.0; w:250.0; l:1700.0};{t:7.0; w:280.0; l:1540.0};{t:7.0; w:345.0; l:1250.0};{t:7.0; w:345.0; l:1300.0};{t:7.0; w:345.0; l:1420.0}
Injection,BASF: 1165D50STR TPU,1200,0.48,0.2,0.259875,0.259875,0.12474,0.0675676,0,0,0.00014,0.00014,
Injection,BASF: 1154D50 TPU,1170,0.48,0.09,0.116944,0.116944,0.0561331,0.0304054,0,0,0.000165,0.000165,
